Repository: spagwet/materials-science-review

# 材料科学基础复习

材料科学基础（2026）复习资料，依据课程复习讲义与习题整理。

## 内容

- **闪卡.html**：互动闪卡（60 道选择题自测 + 名词解释 + 公式数字，带解析，进度保存在浏览器本地）
- **复习笔记**：8 章考点、公式、对比表、Fe-Fe3C / Pb-Sn 相图原图
- **复习计划**：14 天 / 5 天 / 1 天复习安排
- **anki_导入.csv**：98 张卡片，可导入 Anki 使用

## 使用

直接用浏览器打开 `index.html`，或在手机浏览器访问本站点。

## 说明

资料仅用于个人学习复习。

File: README.md
# 材料科学基础复习

材料科学基础（2026）复习资料，依据课程复习讲义与习题整理。

## 内容

- **闪卡.html**：互动闪卡（60 道选择题自测 + 名词解释 + 公式数字，带解析，进度保存在浏览器本地）
- **复习笔记**：8 章考点、公式、对比表、Fe-Fe3C / Pb-Sn 相图原图
- **复习计划**：14 天 / 5 天 / 1 天复习安排
- **anki_导入.csv**：98 张卡片，可导入 Anki 使用

## 使用

直接用浏览器打开 `index.html`，或在手机浏览器访问本站点。

## 说明

资料仅用于个人学习复习。

File: 复习计划.md
# 材料科学基础 · 复习计划

> 配套材料：`复习笔记.md`（精读用）、`闪卡.html`（自测用）、`anki_导入.csv`（间隔重复用）、`images/`（相图）。
> 题型分布：选择题（8 章）、名词解释、简答题、综合计算题。复习重点：第 3、4、7 章占分最多。

---

## 使用顺序建议

1. **先通读** `复习笔记.md` 对应章节（20～30 分钟）；
2. **再刷闪卡**：选择题组 → 名词解释组 → 公式与数字组；
3. **睡前复盘**：把「需复习」的卡再点一遍，或过一遍笔记最后的「全书速记卡」；
4. **定期做计算题**：杠杆定律、渗碳时间、临界晶核这三类必须手写步骤。

## 14 天计划（每天 60～90 分钟）

| 天数 | 内容 | 任务 |
| --- | --- | --- |
| 第 1 天 | 第 1 章 原子键合 + 第 2 章 晶体结构 | 读笔记 → 刷对应选择题 → 默写 4 个量子数、5 种键、晶胞原子数与堆积系数 |
| 第 2 天 | 第 3 章 晶体缺陷（上） | 读笔记 → 刷选择题 → 背单位位错、位错能量公式、缺陷分类 |
| 第 3 天 | 第 3 章 晶体缺陷（下） | 精读位错运动与弗兰克-瑞德源 → 口头复述「滑移/攀移/交滑移」 |
| 第 4 天 | 第 4 章 塑性变形与再结晶（上） | 刷选择题 → 默写滑移 vs 孪生 6 条对比 |
| 第 5 天 | 第 4 章（下）+ 第 5 章 扩散 | 背菲克两定律 → 口头回答「为什么渗碳选奥氏体区」 |
| 第 6 天 | 第 6 章 单元系相变原理 | 背 r*、ΔG* 公式 → 口头讲清均匀/非均匀形核异同 |
| 第 7 天 | 第 7 章 二元系相图（上） | 精读 Fe-Fe3C 相图 → 默写 3 个温度和 7 类合金室温组织 |
| 第 8 天 | 第 7 章（下） | 手写 Pb-Sn 杠杆定律两道例题 → 背渗碳体三种形态 |
| 第 9 天 | 第 8 章 三元系相图 | 背相律与四相平衡区 → 手算三元合金成分例题 |
| 第 10 天 | 全面复习第 1～4 章 | 闪卡「需复习」清零 → 做 10 道错题重做 |
| 第 11 天 | 全面复习第 5～8 章 | 同上 → 过一遍「高频简答题速答清单」 |
| 第 12 天 | 计算题专练 | 渗碳时间、临界晶核、杠杆定律、三元成分各 1～2 题，全程手写 |
| 第 13 天 | 模拟自测 | 闪卡全组自测一遍，统计正确率；低于 80% 的章节回炉 |
| 第 14 天 | 考前冲刺 | 只看「全书速记卡」+ 相图 → 睡前快速过「需复习」卡片 |

## 如果只有 5 天

| 天数 | 内容 |
| --- | --- |
| 第 1 天 | 第 1、2、3 章：笔记 + 选择题 + 名词卡 |
| 第 2 天 | 第 4、5 章：笔记 + 选择题 + 名词卡 |
| 第 3 天 | 第 6、7 章：笔记 + 选择题 + 相图与杠杆定律计算 |
| 第 4 天 | 第 8 章 + 全部计算题手写一遍 |
| 第 5 天 | 全组自测 + 只背速记卡和错题 |

## 如果只有 1 天

只做三件事：

1. 过一遍笔记的「全书速记卡」和「高频简答题速答清单」（20 分钟）；
2. 闪卡「选择题」组自测一遍，错题当场看笔记（40 分钟）；
3. 手写 Fe-Fe3C 相图关键点和 Pb-Sn 杠杆定律例题（20 分钟）。

---

## 答题技巧

**选择题**

- 先排除绝对化表述（“总是”“一定”“都”）——本套题里这类选项常是错的（如“总是使晶格常数增大”）。
- 数字题先回忆口诀：bcc 2 个 68%、fcc 4 个 74%、727/1148/1495。

**名词解释**

- 用「相同点 + 不同点」两段式答题（讲义答案就是这个套路，照格式背最省力）。
- 字数不够就补例子（如间隙固溶体举例：C 在 γ-Fe 中）。

**简答题**

- 分点作答，先结论后理由。
- 高频题（渗碳为什么选奥氏体区、滑移 vs 孪生、均匀 vs 非均匀形核、成分过冷）务必能脱稿复述。

**计算题**

- 先写公式，再代数据，最后写单位。
- 杠杆定律：先判断是哪两相/哪两组织（看相图水平线两端），再套 `(远端-合金)/(远端-近端)`。
- 渗碳题：确认 Ws、W0、W、x、D 五个量，再查误差函数表。

---

## Anki 导入方法

1. 打开 Anki → 文件 → 导入；
2. 选择 `anki_导入.csv`，字段分隔选「逗号」，文本编码选「UTF-8」；
3. 映射字段：第 1 列 → Front（正面），第 2 列 → Back（背面），第 3 列 → Tags（标签）；
4. 导入后每天按 Anki 的间隔重复节奏刷即可（建议每天 15 分钟新卡 + 复习卡）。

> 提示：`闪卡.html` 的进度只保存在本机浏览器；Anki 卡组的进度随 AnkiWeb 同步，适合手机碎片时间复习。

File: 手机使用说明.md
# 手机端使用说明

## 方式一：公网访问（任何地方都能用）

1. 用手机或电脑打开：**https://spagwet.github.io/materials-science-review/**
2. 或扫 `在线访问二维码.png`；
3. 点「闪卡学习」即可使用，不需要开电脑、不需要连同一个 WiFi。

> 这是 GitHub Pages 托管的**永久网址**：网址固定不变，电脑关机也能访问，任何地方都能打开。

## 方式二：局域网访问（同一 WiFi，速度最快）

1. 让手机和电脑连接到**同一个 WiFi**；
2. 在电脑上双击 `启动手机版服务器.cmd`（保持窗口运行）；
3. 用手机相机或微信扫 `手机访问二维码.png`，或浏览器直接输入 `http://192.168.1.4:8000/`。

## 方式三：把文件发到手机

把 `闪卡.html` 发到手机（微信文件传输助手即可），在手机上用浏览器打开也能用。

注意：这种方式下部分手机浏览器的「进度保存」可能失效（取决于浏览器）。

## 为什么之前打开是乱码？

之前 `.md`（Markdown）文档没有 UTF-8 标记，手机默认按 GBK 编码打开就乱码了。现在已修复：

- `复习笔记.html`、`复习计划.html`、`手机使用说明.html`：网页版，手机打开不会乱码（推荐用这个）；
- `.md` 文件已补上 UTF-8 标记，大多数手机文件管理器也能正常显示了。

以后在手机上看资料，优先打开 **.html** 版本。

## 手机使用小技巧

- **加到主屏幕**：用 Safari/Chrome 打开后，选择「添加到主屏幕」，以后像 App 一样点开。
- **进度保存**：闪卡的进度存在浏览器本地，换浏览器或清除缓存会丢失；局域网网址和公网网址的进度互不相通。
- **屏幕太小看解析**：答完题解析会显示在卡片下方，可以上下滑动查看。

## 常见问题

**公网网址打不开？**

- GitHub Pages 在国内网络偶尔会慢或打不开，可以稍等重试，或改用方式二（局域网）访问。
- 如果长期打不开，可以考虑换 Gitee Pages（国内访问更稳），需要时告诉我。

**局域网打不开？**

- 确认手机和电脑连的是同一个 WiFi（不是手机流量）。
- 电脑防火墙弹出「允许 Python 访问网络」时选「允许」（专用网络）。
- IP 可能变化：重新运行 `ipconfig` 查看 IPv4 地址，把 `192.168.1.4` 换成新地址即可。

**电脑关机后还能用吗？**

- 不能。所有方式都依赖电脑上的服务器，电脑关机后就打不开了，下次重新双击启动脚本。

File: 简答题整理.md
# 材料科学基础 · 简答题整理（背诵版）

> 依据《材料科学基础-2026复习.pdf》与《材料科学基础习题-2026.docx》中的简答/问答题目整理，按章节归类。
> 标注 ★ 的是重复出现的高频题，务必能脱稿作答。答题套路：**先给结论/定义，再分点展开**。

---

## 第 3 章 晶体缺陷

**1. 有两根左螺旋位错线，各自的能量都为 E₁，当它们无限靠拢时，总能量为多少？**

答：位错能量与伯氏矢量大小的平方成正比（E∝b²）。两根具有相同大小与方向的全位错合并时，b 加倍，总能量变为原来的 4 倍，即 **E总 = 4E₁**。

**2. ★ 什么是滑移、攀移和交滑移？**

答：
1. **滑移**：刃型、螺型、混合型位错在外加切应力 τ 作用下沿滑移面的运动；
2. **攀移**：刃型位错在垂直于滑移面方向的运动（借助热缺陷，导致空位或间隙原子的增殖/减少）；
3. **交滑移**：螺型位错的原滑移面运动受阻时，转移到与之相交的另一滑移面上继续滑移。

**3. ★ 试述弗兰克-瑞德源位错增殖机制的主要内容。**

答：
1. 滑移面上有一段两端被位错网节点（A、B）钉住的刃位错；
2. 沿 b 方向加切应力，位错线弯曲（单位长度受力 Fd=τb，方向恒与位错线垂直），并沿法线方向向外扩展；
3. 两端分别绕 A、B 回转，弯出的线段彼此靠近时——两段平行于 b 但线方向相反，分属左、右螺旋位错，互相抵消；
4. 形成一闭合位错环，环内留下一小段弯曲位错线；
5. 在外应力持续作用下，位错环不断向外扩张，环内位错在线张力作用下被拉直复原，重复上述过程——络绎不绝地产生新的位错环，造成位错增殖。

---

## 第 4 章 塑性变形与再结晶

**4. ★ 试述硬取向与软取向的异同点。**

答：相同点：都是滑移系与外力成一定方位关系。

不同点：
1. **硬取向**：滑移系与外力取向偏离 45° 很远，分切应力小，需要较大的 σs 才能滑移；
2. **软取向**：滑移系与外力取向接近 45°，处于易滑移位向，σs 较小；
3. 通常是**软取向的滑移系首先滑移**。

**5. ★ 试述几何硬化与几何软化的异同点。**

答：相同点：滑移时晶体发生转动，各滑移系相对外力的取向不断改变，取向因子也随之变化。

不同点：
1. **几何硬化**：滑移面法线原本接近 45°，转动后越来越远离 45°，取向因子变小，滑移越来越困难；
2. **几何软化**：原来远离 45° 的晶面经转动转到接近 45°，取向因子变大，滑移变得容易。

**6. ★ 试用柯氏气团理论和位错增殖理论解释金属材料的屈服现象。**

答：
1. **现象**：低碳钢拉伸出现明显屈服点——开始屈服时应力突然下降，随后在应力基本不变下继续屈服伸长（应力平台），形成上、下屈服点。
2. **柯氏气团理论**：溶质/杂质原子与位错交互作用形成 Cottrell 气团，对位错有"钉扎作用"。位错须在更大应力下才能挣脱钉扎而运动 → 上屈服点；挣脱后运动容易 → 应力降落，出现下屈服点和水平台。
3. **位错增殖理论**：变形前可动位错密度低（或被钉扎），维持一定应变速率需要较大应力 → 上屈服点；塑性变形开始后位错迅速增殖，可动位错密度大增，所需应力突然下降 → 下屈服点。

**7. ★ 试述滑移与孪生的异同点。**

答：相同点：孪生中原子的相对切变距离小于孪生方向上一个原子间距；孪生也是通过位错运动实现的。

不同点：

| 项目 | 滑移 | 孪生 |
| --- | --- | --- |
| 变形距离 | 原子间距的整数倍 | 分数倍（小于一个原子间距） |
| 变形方向 | 晶体位向不变 | 位向改变，与未变形部分**镜面对称** |
| 临界切应力 | 较小 | **大得多** |
| 变形速度 | 较慢 | 快，接近声速 |
| 变形量 | 大 | 小 |
| 结构倾向 | fcc 易滑移 | hcp 易孪生 |

**8. ★ 试述经过冷变形的合金在加热时，随着温度的升高，其组织和性能有什么变化？**

答：随温度升高依次发生**回复 → 再结晶 → 晶粒长大**。

1. **回复**：温度不高，位错、空位等缺陷通过移动、复合而大量减少；晶粒仍保持变形后的形态，组织变化不明显。强度硬度略降、塑性略升，**残余应力大大降低**；
2. **再结晶**：温度升高，被拉长/破碎的晶粒重新形核长大，变成均匀细小的等轴晶。强度硬度明显下降、塑性韧性大大提高，**加工硬化被消除，内应力全部消失**，物理化学性能基本恢复；
3. **晶粒长大**：温度继续升高，晶粒明显长大粗化，强度、硬度、塑性、韧性等机械性能都显著降低。

**9. 为细化某纯铝件晶粒，将其冷变形 5% 后于 650℃ 退火 1h，组织反而粗化；增大冷变形量至 80%，再于 650℃ 退火 1h 仍然得到粗大晶粒。试分析原因并制定合理工艺。**

答：
1. **5% 变形量**处于临界变形度范围内，退火时只有局部形成少量再结晶核心，晶粒互相吞并，最终**极为粗大**；
2. **80% 变形量**已足够，但 650℃ 退火温度过高。铝的再结晶温度 T再 ≈ 0.4×T熔 ≈ 100℃（不超过 200℃），650℃ 退火使晶粒严重长大；
3. 合理工艺：**80% 冷变形 + 150℃ 退火 1h**，可获得细小晶粒。

**10. 某厂对高锰钢制碎石机鄂板进行固溶处理（1100℃ 加热）后，用冷拔钢丝吊挂送往淬火水槽，行至途中钢丝突然断裂。钢丝是新的并无疵病，试分析原因。**

答：冷拔钢丝因**加工硬化**强度高、承载能力强；但当被红热的鄂板加热到再结晶温度以上时发生**再结晶**，强度迅速下降，无法承受鄂板重量而断裂。

---

## 第 5 章 扩散

**11. ★ 写出菲克第一、第二定律的表达式，说明各自的应用条件。**

答：
1. 菲克第一定律：**J = -D·dρ/dx**，仅适用于**稳态扩散**（质量浓度不随时间变化）；
2. 菲克第二定律：**∂ρ/∂t = D·∂²ρ/∂x²**，适用于**非稳态扩散**（浓度随时间变化）。

**12. ★ 已知 910℃ 时 C 在 α-Fe 中的扩散系数比在 γ-Fe 中大 100 倍，但钢的渗碳都选在奥氏体单相区（900~930℃），为什么？**

答：因为奥氏体（γ-Fe）虽是 fcc 结构、C 扩散较慢，但：
1. 奥氏体区**温度较高**，显著加速 C 的扩散；
2. **C 在奥氏体中的溶解度远比在铁素体中大**——这是基本原因。

**13. ★ 简述影响扩散的主要因素。**

答：
1. 晶格致密度越低，扩散越快；
2. 温度越高，扩散越快；
3. 间隙扩散比空位扩散快；
4. 表面、晶界扩散比晶内扩散快（DS>DB>DL）；
5. 应力影响化学位，可改变扩散方向；
6. 第三组元改变固溶体结合力与扩散激活能。

**14.（带图题）无限长纯铁棒置于 930℃ 渗碳气氛下长期保温，碳原子仅由棒顶端渗入，试分析并标出 930℃ 及缓冷至室温时的组织分布。**

答（按渗碳深度由表面向心部排列）：
- **930℃**：表面为 **Fe₃C + γ**，向内依次为 γ（含碳量递减）→ 纯铁 F；
- **缓冷至室温**：表面 **Fe₃C**（+P+Fe₃C），向内依次为 **P + Fe₃C（网状）→ P → P + F → F**。

> 答题提示：这类题必须画出铁棒示意图并标出各区名称，先画 930℃ 再画室温两行。

---

## 第 6 章 单元系相变原理

**15. ★ 试比较均匀形核与非均匀形核的异同点，说明为什么非均匀形核往往更容易进行。**

答：规律基本相同：
1. 形核的驱动力和阻力相同；临界晶核半径相同；都要克服形核功；
2. 都以结构起伏和能量起伏为基础；都需要临界过冷度；形核率在极大值前随过冷度增大而增大。

不同点：
1. **均匀形核**：在过冷液相中靠结构起伏、能量起伏自发形成；
2. **非均匀形核**：依附液相中已存在的固态现成界面（杂质、器壁、枝晶）形核。

为什么更容易：非均匀形核使界面能减小、结晶阻力降低，**所需形核功 ΔG\*非 < ΔG\***，可在较小过冷度下获得较高的形核率。

**16. ★ 金属铸锭的宏观组织由哪几部分组成？其形成机理如何？**

答：由**表层细晶区、柱状晶区、心部等轴晶区**三部分组成。
1. **表层细晶区**：液态金属浇入温度较低的铸型，型壁附近熔体受强烈激冷，过冷度大，大量非均匀形核，形成无方向性的表面细等轴晶；
2. **柱状晶区**：模壁温度升高、结晶前沿过冷度降低，表层细晶继续长大；固-液界面前沿晶粒在垂直型壁的单向热流作用下呈枝晶状单向延伸，发展成柱状晶；
3. **心部等轴晶区**：熔体内部散热失去方向性，晶体各方向长大速度相同，长成等轴晶。

---

## 第 7 章 二元系相图

**17. ★ 什么是成分过冷？它对液-固界面的形貌有何影响？**

答：凝固时因溶质再分配造成固-液界面前沿溶质浓度变化，引起理论凝固温度改变，从而在界面前沿液相内形成的过冷，称为成分过冷。

影响：**成分过冷由小到大，液-固界面形貌由平面状 → 胞状 → 树枝状**过渡。

**18. ★ 简述成分过冷的原因。**

答：合金凝固过程中，液相中溶质分布发生变化，改变了前沿液体的凝固温度；当界面前沿液体的实际温度低于由溶质分布决定的凝固温度时，便产生成分过冷。

**19. ★ 简述枝晶偏析的形成原理。**

答：非平衡凝固时，**先凝固的部分高熔点组元含量高，后凝固的部分高熔点组元含量低**；匀晶转变中因成分过冷形成枝晶形貌，枝干与枝间先后凝固、成分不同，因而形成枝晶偏析。

**20. ★ 只是共析钢在冷却过程中才有共析转变，对吗？为什么？**

答：不对。含碳量在 **0.0218%～6.69%** 的钢和铸铁，冷却到 727℃ 时，只要奥氏体含碳量达到 0.77% 都会发生共析转变。

**21. ★ 在平衡凝固过程中，Fe₃CⅡ 析出有何特点，对合金性能有何影响？**

答：从奥氏体中析出的渗碳体称为二次渗碳体（Fe₃CⅡ）。降温时因奥氏体含碳量沿 Acm 线变化，Fe₃CⅡ 沿晶界析出，**一般呈网状分布**；网状 Fe₃CⅡ 使合金**脆性增大，强度、塑性和韧性大大降低**。

**22. 比较含碳量 0.45% 和 3.0% 两种合金中碳化物的种类、数量和形态。**

答：
- **0.45%（亚共析钢）**：主要含**少量共析渗碳体**（片状，强化基体、提高强度）和**微量三次渗碳体**（短棒状/片状，由铁素体析出）；
- **3.0%（亚共晶白口铸铁）**：主要含**大量共晶渗碳体**（由共晶转变得到，连续分布）、**少量二次渗碳体**（由奥氏体析出，网状，降低强度）和共析渗碳体，三次渗碳体可忽略不计。

---

## 第 8 章 三元系相图

**23. ★ 在三元共晶相图中，四相平衡区是什么形状？它的上下分别与几个三相区相连？是否还与两相区或单相区相连？为什么？**

答：
1. 四相平衡区形状为**三角形**；
2. **上方与 3 个三相区相连**（L+α+β、L+β+γ、L+α+γ），**下方与 1 个三相区相连**（α+β+γ）；
3. 四相区上、下方**均不与两相区或单相区相连**，因为根据**相区接触法则，相邻相区的相数差为 1**。

---

## 背诵口诀与答题模板

**答名词/比较类**：相同点 → 不同点 → 结论（如"所以非均匀形核更容易"）。

**常考分点句**：

- 屈服现象 = 柯氏气团钉扎 + 位错增殖；
- 钢丝断裂 = 再结晶使强度下降；
- 渗碳选奥氏体 = 溶解度大 + 温度高；
- 冷变形加热三步 = 回复（消应力）→ 再结晶（消加工硬化）→ 晶粒长大（性能全面下降）；
- 成分过冷由小到大 = 平面 → 胞状 → 树枝晶；
- 铸锭三区 = 表层细晶（激冷形核）+ 柱状晶（单向热流）+ 等轴晶（散热无方向）；
- 三元四相区 = 三角形，上 3 下 1，靠相区接触法则。

File: 考前冲刺计划.md
# 考前 4 天冲刺计划（9/5 → 9/9）

> 今天 9/5，考试 9/9。题型：选择题 + 名词解释（已背）+ 简答题 + 计算综合题。
> 你已经拿下名词解释，按下面顺序突击，来得及。每天 3~4 小时足够。

## 优先级总览（先抓分多的）

1. **选择题**（60 题，量大、送分题多）→ 用闪卡刷
2. **计算综合题**（题型固定，就 5 类）→ 背套路 + 手写
3. **简答题**（23 题有整理）→ 先背 ★ 高频
4. 名词解释 → 每天花 10 分钟复习，别忘

章节权重（按考频）：**第 7 章 Fe-Fe3C 最重** > 第 3 章晶体缺陷 > 第 4 章塑性变形 > 第 5 章扩散 > 第 6 章形核 > 第 2 章晶体结构 > 第 8 章三元 > 第 1 章原子键合。

---

## 9月5日（今天）：选择题 + Fe-Fe3C

- [ ] 打开 `闪卡.html`，用「自测」模式把 **60 道选择题**全部做一遍；
- [ ] 每道题都看解析，做错的点「还需复习」；
- [ ] 做完全部后，把「需复习」的再做一遍，直到全对或 ≥80% 正确；
- [ ] 睡前读一遍复习笔记的「第 7 章 Fe-Fe3C」：相图 + 三个温度 + 七类室温组织表。

目标：选择题 80% 以上 + Fe-Fe3C 框架记住。

## 9月6日：计算题专项（拿大分）

5 类必考计算，全部**手写一遍**（先抄公式 → 代数据 → 写答案，对照笔记例题）：

- [ ] ① 杠杆定律：Pb-Sn 45%Sn 和 50%Sn 两道例题（笔记第 7 章）
- [ ] ② 渗碳时间：误差函数公式 + 327 s 例题
- [ ] ③ 临界晶核半径：铝 ΔT=10℃ → r*=10 nm
- [ ] ④ fcc→bcc 体积膨胀率：8.9%
- [ ] ⑤ 三元合金成分：15%A + 80%B + 5%C 例题
- [ ] 背熟：727（共析）/ 1148（共晶）/ 1495（包晶）；0.77 / 2.11 / 4.3 / 6.69

目标：5 类题合上笔记能独立算出来。

## 9月7日：简答题冲刺

- [ ] 打开 `简答题整理.html`，23 题通读一遍；
- [ ] **优先背 ★ 高频题**（约 10 道）：滑移 vs 孪生、均匀/非均匀形核、菲克定律、屈服现象、成分过冷、铸锭三区、Fe₃CⅡ、弗兰克-瑞德源、硬/软取向、几何硬化/软化；
- [ ] 用「盖住答案 → 自己说 → 对照」的方法，每题能说出要点即可，不用逐字；
- [ ] 顺手复习名词解释（过一遍闪卡「名词解释」组）。

目标：★ 题脱稿，其余题能写 2~3 个要点。

## 9月8日：模拟自测 + 查漏

- [ ] 闪卡全组自测：选择题 + 名词解释 + 公式数字，错题重点看解析；
- [ ] 简答抽背：随机抽 8~10 题，口头作答；
- [ ] 过一遍复习笔记最后的「全书速记卡」（数字 + 易混对比）；
- [ ] 哪块错得多，回去看对应章节笔记。

目标：完整流程走一遍，心里有底。

## 9月9日早上（考前 30 分钟）

- [ ] 只看三样：全书速记卡数字、Fe-Fe3C 相图（原图）、简答口诀；
- [ ] 提前到考场，深呼吸。你已经准备好了。

---

## 考场答题技巧

**选择题**：先排除绝对化表述（"总是 / 一定"）；数字题回忆口诀：bcc 2 个 68%、fcc 4 个 74%、hcp 滑移系 3 个、727/1148/1495。

**名词解释**：用「相同点 + 不同点」两段式（和讲义格式一致），加例子更稳。

**简答题**：先写结论/定义，再分点（①②③）；想不起来就写相关公式、画示意图——Fe-Fe3C 相关题**画相图并标 727/1148/1495 就能拿过程分**。

**计算题**：**写公式就有分**。先列出已知量 → 套公式 → 代数据 → 写单位，最后再算数。

**铁碳合金大题万能步骤**：
1. 画 Fe-Fe3C 相图轮廓，标出 727℃、1148℃、1495℃ 和 0.77%、2.11%、4.3%、6.69%；
2. 判断合金类型（按含碳量对号入座）；
3. 写室温组织（对照七类表）；
4. 杠杆定律算相/组织相对量。

File: 计算题整理.md
# 材料科学基础 · 计算题整理（含全部题型）

> 覆盖讲义与习题集中的全部计算/综合题，共 **6 类题型** + 铁碳相图综合题模板。
> 用法：先看「必备公式」，再逐题**手写一遍**（抄公式 → 代数据 → 写答案），考场上写公式就有分。

---

## 一、必备公式速查

| 内容 | 公式 / 数值 |
| --- | --- |
| 晶胞边长 | fcc：a = 2√2·r（4 原子/胞）；bcc：a = 4r/√3（2 原子/胞） |
| 堆积系数 | fcc / hcp 74%，bcc 68% |
| 菲克（渗碳） | **(Ws − W)/(Ws − W0) = erf( x/(2√(Dt)) )** |
| 临界晶核半径 | **r\* = 2σ·Tm/(Lm·ΔT)** |
| 临界形核功 | ΔG\* = 16πσ³/(3ΔGv²) |
| 杠杆定律 | Q近端 = (C0 − C远)/(C近 − C远)（先分清"近端、远端"） |
| Fe-Fe₃C 关键点 | 727℃共析 / 1148℃共晶 / 1495℃包晶；0.77 / 2.11 / 4.3 / 6.69 wt%C |

---

## 二、题型一：堆积与晶胞体积计算

**题目**：假设刚性球模型的球直径不变，晶体由面心立方（fcc）变成体心立方（bcc）时，计算体积膨胀率。

**解**（按每个原子的体积算，因为原子数不变）：

1. fcc：a = 2√2·r，单胞体积 16√2·r³，每胞 4 原子 → **每原子 4√2·r³**；
2. bcc：a = 4r/√3，单胞体积 64/(3√3)·r³，每胞 2 原子 → **每原子 32/(3√3)·r³**；
3. 膨胀率 = [32/(3√3) − 4√2] ÷ (4√2) × 100% = **≈ 8.9%**（约膨胀 8.9%）。

> 易错：不能用"单胞体积"直接比，fcc 和 bcc 每胞原子数不同，必须换算成**每原子体积**。

---

## 三、题型二：渗碳时间（菲克第二定律误差函数解）

**题目**：950℃ 对纯铁渗碳，要求 0.1 mm 深处含碳 0.9%，表面碳含量保持 1.20%，D(γ-Fe) = 10⁻¹⁰ m²/s，求最少渗碳时间。

**解**：

1. 列已知量：x = 0.1 mm = 10⁻⁴ m；Ws = 1.20%；W = 0.9%；W0 = 0；D = 10⁻¹⁰ m²/s；
2. 套公式：(1.20 − 0.9)/(1.20 − 0) = 0.25 = erf( x/(2√(Dt)) )；
3. 查误差函数表：erf⁻¹(0.25) ≈ 0.225，即 x/(2√(Dt)) = 0.225；
4. √(Dt) = 10⁻⁴/(2 × 0.225) ≈ 2.22 × 10⁻⁴ m；
5. t = (2.22 × 10⁻⁴)² ÷ 10⁻¹⁰ ≈ **494 s ≈ 8 min**。

> 注意：资料里出现"327 s"和"约 7.9 min"两种写法（两者本身不一致）。按公式完整计算约为 **8 min 量级（≈490 s）**，与习题答案"约 7.9 min"吻合。考场上务必把公式、代入、查表过程写全，数值写量级即可。

---

## 四、题型三：临界晶核半径

**题目**：一个大气压下液态铝凝固，过冷度 ΔT = 10℃。已知 Tm = 993 K，熔化热 Lm = 1.836×10⁹ J/m³，固液界面能 σ = 93 mJ/m²，求临界晶核尺寸。

**解**：

1. 单位换算：σ = 93 mJ/m² = 0.093 J/m²；ΔT = 10 K；
2. 套公式：r\* = 2σ·Tm/(Lm·ΔT) = 2 × 0.093 × 993 / (1.836×10⁹ × 10)；
3. 计算：r\* ≈ 1.0 × 10⁻⁸ m = **10 nm**。

---

## 五、题型四：杠杆定律（Pb-Sn 共晶合金）★

相图端点（183℃）：α 端 = 19%Sn，共晶点 = 61.9%Sn，β 端 = 97.5%Sn。

**解题套路**：

- **组织组成物**（问"先共晶 α / 共晶(α+β)"）：以**共晶点 61.9** 为界，α初 = (61.9 − C0)/(61.9 − 19)；
- **相组成物**（问"α 相 / β 相总量"）：以**两端点** 19 与 97.5 为界，α = (97.5 − C0)/(97.5 − 19)。

### 例 1：w(Sn) = 45% 合金，183℃

| 组成物 | 计算 | 结果 |
| --- | --- | --- |
| 先共晶 α初 | (61.9−45)/(61.9−19) | **38.3%** |
| 共晶 (α+β) | 1 − 38.3% | **61.7%** |
| α 相总量 | (97.5−45)/(97.5−19) | **67%** |
| β 相总量 | 1 − 67% | **33%** |

### 例 2：w(Sn) = 50% 合金

室温平衡组织：**α初 + (α+β)共 + βⅡ**（过共晶点成分，共晶后 β 还会沿固溶线析出 βⅡ）。

| 组成物 | 计算 | 结果 |
| --- | --- | --- |
| 先共晶 α初 | (61.9−50)/(61.9−19) | **≈28%** |
| 共晶 (α+β)共 | 1 − 28% | **72%** |
| α 相总量 | (97.5−50)/(97.5−19) | **60.5%** |
| β 相总量 | 1 − 60.5% | **39.5%** |

---

## 六、题型五：铁碳合金相组成物反推含碳量 ★

**题目**：某铁碳合金室温相组成物为铁素体 + 渗碳体，铁素体占 82%，求含碳量及组织组成物相对量。

**解**：

1. 设含碳量为 x%：QF = (6.69 − x)/(6.69 − 0.0008) = 82%；
2. 解得 x ≈ **1.2%** → 属**过共析钢**（0.77~2.11%）；
3. 室温组织组成物为 **P + Fe₃CⅡ**：
   - QP = (6.69 − 1.2)/(6.69 − 0.77) = **92.7%**；
   - QFe₃CⅡ = (1.2 − 0.77)/(6.69 − 0.77) = **7.3%**。

---

## 七、题型六：三元合金成分计算

**题目**：三元合金 K 在 t₁ 分解为纯 B 组元和液相 L，WB/WL = 2，液相中 B 含量 40%；已知合金中 A 与 C 的质量比为 3，求 K 的成分。

**解**：

1. 在 B-K-L 连线上用杠杆定律：WB/WL = (XB − 40)/(100 − XB) = 2；
2. XB − 40 = 200 − 2XB → 3XB = 240 → **XB = 80%**；
3. XA + XC = 100% − 80% = 20%，且 XA/XC = 3；
4. 解得 **XA = 15%，XC = 5%**。

---

## 八、附 A：Fe-Fe₃C 画图/综合题万能模板 ★

**画图必标数据**：三横线 727℃（共析）、1148℃（共晶）、1495℃（包晶）；纵轴标 1538℃（纯铁熔点）；横轴标 0.77%、2.11%、4.3%、6.69%；标出 L、γ、α、Fe₃C 各相区。

**答题顺序（铁碳大题照此写）**：

1. 画相图轮廓并标出关键温度与成分；
2. 按含碳量判断合金类型（对号入座）：
   - 工业纯铁 ≤0.0218%：F + Fe₃CⅢ
   - 亚共析钢 0.0218~0.77%：**P + F**
   - 共析钢 0.77%：**P**
   - 过共析钢 0.77~2.11%：**P + Fe₃CⅡ**
   - 亚共晶白口铸铁 2.11~4.3%：**P + Fe₃CⅡ + Le′**
   - 共晶白口铸铁 4.3%：**Le′**
   - 过共晶白口铸铁 4.3~6.69%：**Fe₃CⅠ + Le′**
3. 需要时用杠杆定律算相/组织相对量（分母用两端点）；
4. 简述平衡结晶过程。

**例题（1.0%C 过共析钢）**：

平衡结晶过程：L → L + γ → γ → γ + Fe₃CⅡ → **P + Fe₃CⅡ（网状）**。

---

## 九、附 B：渗碳铁棒组织分布（带图题）

**题目**：无限长纯铁棒 930℃ 渗碳（碳仅由顶端渗入），长期保温后缓冷至室温，标出 930℃ 与室温的组织分布。

**答**（从棒顶端向心部）：

- **930℃**：表面 **Fe₃C + γ** → 向内 γ（含碳量递减）→ 心部纯铁 F；
- **室温**：表面 **Fe₃C** → **P + Fe₃C（网状）** → **P** → **P + F** → **F**。

> 答题时务必画铁棒示意图，分两行（930℃ / 室温）从表面到心部标注。

---

## 十、易错提醒

1. **杠杆定律只能用两相区**（三相平衡线、单相区不能用）；
2. 问"组织组成物"和"相组成物"要用不同端点——组织用共晶点分界，相用两端点分界；
3. 单位先换算：mm → m，mJ/m² → J/m²，℃ 过冷度 = K 过冷度；
4. 体积膨胀率按**每原子体积**算，别拿单胞体积直接比；
5. 铁碳题先判断合金类型再写组织，别漏写"网状 Fe₃CⅡ"这类形态描述；
6. 渗碳题把 Ws、W0、W、x、D 五个量先列全再代公式。
